Repository: jakeYeager/analysis-glazes

# analysis-glazes

Cost analysis for a ceramics studio's glaze recipes and raw-material pricing. Started as a side-track inside a larger studio-operations analysis repo, then spun out on its own once it proved useful for a real decision: comparing the cost of two flux materials (Frit 3134 vs. Gerstley Borate) across two full glaze recipes, not just the one ingredient that changed.

## What's here

Recipes, materials, and prices live in `db/glazes.db` (SQLite, gitignored — rebuild it with `python3 scripts/db_build.py`). See `.claude/CLAUDE.md` for the full workflow.

- `db/schema.sql` — the database schema (tracked; the `.db` file itself isn't).
- `recipes/` — `recipe_metadata.csv` (one row per recipe) and `compare_recipes.csv` (one row per ingredient): git-tracked checkpoints of the DB's recipe data, refreshed via `scripts/db_export.py`.
- `ingredients/` — `ingredient_prices.csv` (verified per-lb bulk pricing, pulled from the supplier's live site, not estimated) and `name_candidates_log.csv`: git-tracked checkpoints of the DB's material data.
- `docs/archive/price_list_run_notes.md` — historical methodology log from before the workflow was automated; kept for context, not required reading (see `.claude/CLAUDE.md`).
- `reports/` (+ `/pdfs/`) — report deliverables like full per-batch cost comparison between two recipes.
- `scripts/` — the automated workflow: fetching recipes, pricing materials, and syncing the DB with its checkpoint CSVs.

## Source systems

- **[Glazy](https://glazy.org)** — public community site for recording and sharing glaze recipes. Read-only, no login needed, no export/API found so far — recipes are transcribed by hand or read directly off the page.
- **IMCO** (a ceramics raw-materials supplier) — runs on **Square Online**. No public product/pricing API either way, so pricing comes from the on-site search + product pages.

File: recipes/compare_recipes.csv
recipe,glazy_url,material,amount,is_addition,notes
Frogskin,https://glazy.org/recipes/292795,Silica,26.00,false,
Frogskin,https://glazy.org/recipes/292795,Gerstley Borate,22.00,false,
Frogskin,https://glazy.org/recipes/292795,Nepheline Syenite,22.00,false,
Frogskin,https://glazy.org/recipes/292795,Potash Feldspar,22.00,false,
Frogskin,https://glazy.org/recipes/292795,Copper Carbonate,4.00,false,
Frogskin,https://glazy.org/recipes/292795,EP Kaolin,3.00,false,
Frogskin,https://glazy.org/recipes/292795,Red Iron Oxide,3.00,false,
Frogskin,https://glazy.org/recipes/292795,Wollastonite,3.00,false,
Frogskin,https://glazy.org/recipes/292795,Titanium Dioxide,2.00,false,"Total batch 107.00; published Glazy formula uses Gerstley Borate directly. Studio's actual practice substituted Frit 3134 for this flux at some point, which the studio's glaze tech traced as the root cause of the glaze ""running"" (see price_list_run_notes.md, 2026-07-04)."
Giggin' for Salvation,,Silica,32.50,false,
Giggin' for Salvation,,Frit 3134,25.00,false,"Recipe lists ""Ferro Frit 3134""; substituted for Gerstley Borate. See ingredient_prices.csv notes."
Giggin' for Salvation,,Nepheline Syenite,20.00,false,
Giggin' for Salvation,,EP Kaolin,12.50,false,
Giggin' for Salvation,,Whiting,10.00,false,
Giggin' for Salvation,,Red Iron Oxide,10.00,true,
Giggin' for Salvation,,Titanium Dioxide,2.50,true,
Giggin' for Salvation,,Bentonite,2.00,true,Grade unconfirmed -- see ingredient_prices.csv notes
Giggin' for Salvation,,Copper Carbonate,1.00,true,
Looks Expensive,https://glazy.org/recipes/631749,Frit 3124,42.50,false,
Looks Expensive,https://glazy.org/recipes/631749,Frit 3134,27.40,false,
Looks Expensive,https://glazy.org/recipes/631749,Silica,14.00,false,
Looks Expensive,https://glazy.org/recipes/631749,Lithium Carbonate,9.80,false,
Looks Expensive,https://glazy.org/recipes/631749,EP Kaolin,6.30,false,
Looks Expensive,https://glazy.org/recipes/631749,Bentonite,2.00,true,
Looks Expensive,https://glazy.org/recipes/631749,CMC Gum,2.00,true,
Looks Expensive,https://glazy.org/recipes/631749,Tin Oxide,1.50,true,
Looks Expensive,https://glazy.org/recipes/631749,Copper Carbonate,0.80,true,
